Repository: Schlorchi00/ABB_model

File: data/Tensile/Raw Data/100/60/summary_results.csv
Filename,date,orientation,Test speed,powder mix,Max Stress (MPa),Elongation at break (%),Modulus (MPa),Cross Section Area (mm^2)
250108_00_060mm_100_2.csv,250108,00,060mm,100,9.660872056015275,227.5378260869565,1.0384145911945164,47.13
250108_00_060mm_100_3.csv,250108,00,060mm,100,9.665691074066258,235.73608695652175,0.9972614403585154,47.39
250108_00_060mm_100_4.csv,250108,00,060mm,100,8.085490236809306,160.5182608695652,0.8843309960459984,48.14
250108_00_060mm_100_5.csv,250108,00,060mm,100,5.756054794520548,84.54991304347827,0.8166895030049014,47.45
250113_45_060mm_100_2.csv,250113,45,060mm,100,6.222164333256828,68.0951304347826,0.9530554785724696,43.57
250113_45_060mm_100_3.csv,250113,45,060mm,100,6.2223741994510515,78.9228695652174,0.9100128877587025,43.72
250113_90_060mm_100_2.csv,250113,90,060mm,100,6.189931145283452,56.5644347826087,1.0647895158582419,43.57
250113_90_060mm_100_3.csv,250113,90,060mm,100,5.262934583714547,34.237913043478265,1.0047219269595689,43.72
250122_00_060mm_100_2.csv,250122,00,060mm,100,10.052974789915966,291.06782608695653,1.0244227406355693,47.6
250122_00_060mm_100_3.csv,250122,00,060mm,100,10.128064516129031,260.7715652173913,1.0811102222044817,45.88
250122_45_060mm_100_2.csv,250122,45,060mm,100,6.281029411764705,98.06121739130434,0.8878115985066318,47.6
250122_45_060mm_100_3.csv,250122,45,060mm,100,6.11144289450741,107.73278260869566,0.8628623674983106,45.88
250122_45_060mm_100_4.csv,250122,45,060mm,100,6.719908587923984,92.29313043478261,0.9985887473997537,41.57
250122_45_060mm_100_5.csv,250122,45,060mm,100,6.210852934710926,97.30947826086957,0.9031102036574845,45.49
250122_90_060mm_100_2.csv,250122,90,060mm,100,5.252126050420168,56.31539130434782,0.9325061706284196,47.6
250122_90_060mm_100_3.csv,250122,90,060mm,100,5.547881429816913,57.5168695652174,0.9594378989573085,45.88
250122_90_060mm_100_4.csv,250122,90,060mm,100,5.735583353379841,55.718608695652186,0.9889204391198199,41.57
250122_90_060mm_100_5.csv,250122,90,060mm,100,5.084625192349967,53.52513043478261,0.8944065427719932,45.49
250123_30_060mm_100_2.csv,250123,30,060mm,100,9.16589516515079,198.77052173913043,1.0573684734642717,41.78
250123_30_060mm_100_3.csv,250123,30,060mm,100,9.08380315336837,177.56469565217392,1.0529262516483882,41.86
250123_30_060mm_100_4.csv,250123,30,060mm,100,8.853408061054138,178.25139130434783,1.0266399239015325,41.93
250123_60_060mm_100_2.csv,250123,60,060mm,100,6.751354715174724,80.9655652173913,1.0136253948554215,41.78
250123_60_060mm_100_3.csv,250123,60,060mm,100,6.962338748208313,85.63026086956522,1.0078071127937602,41.86
250123_60_060mm_100_4.csv,250123,60,060mm,100,6.663687097543525,80.67356521739131,0.9539215114525227,41.93

File: data/Tensile/Raw Data/100/60/250122_45_060mm_100_5.csv (part 2 of 3)
4,Time,Displacement,Force,Strain 1
,(s),(mm),(N),(%)
,17.7930,17.7460,169.9035,17.8694
,17.8430,17.7960,169.9564,17.9221
,17.8930,17.8460,170.0691,17.9761
,17.9160,17.8689,170.2018,17.9990
,17.9400,17.8929,170.3292,18.0215
,17.9900,17.9429,170.3939,18.0697
,18.0130,17.9659,170.5227,18.0930
,18.0610,18.0139,170.6521,18.1400
,18.0780,18.0309,170.7805,18.1573
,18.1280,18.0809,170.8556,18.2099
,18.1780,18.1309,170.9665,18.2634
,18.2280,18.1809,171.0868,18.3123
,18.2440,18.1969,171.2154,18.3270
,18.2940,18.2470,171.2688,18.3729
,18.3230,18.2760,171.3940,18.4002
,18.3720,18.3250,171.5215,18.4472
,18.3920,18.3449,171.6489,18.4667
,18.4420,18.3950,171.6809,18.5185
,18.4760,18.4290,171.8060,18.5542
,18.4990,18.4520,171.9346,18.5779
,18.5490,18.5020,171.9598,18.6271
,18.5750,18.5280,172.0918,18.6511
,18.6060,18.5589,172.2178,18.6766
,18.6560,18.6089,172.2687,18.7182
,18.6920,18.6449,172.4003,18.7506
,18.7230,18.6760,172.5278,18.7795
,18.7470,18.7000,172.6536,18.8035
,18.7970,18.7499,172.7635,18.8555
,18.8210,18.7739,172.8920,18.8800
,18.8710,18.8239,172.9325,18.9298
,18.9010,18.8539,173.0634,18.9591
,18.9510,18.9040,173.1523,19.0062
,18.9760,18.9290,173.2833,19.0300
,18.9950,18.9480,173.4108,19.0480
,19.0450,18.9980,173.4038,19.0961
,19.0950,19.0479,173.4903,19.1483
,19.1230,19.0759,173.6169,19.1772
,19.1680,19.1209,173.7449,19.2237
,19.2050,19.1580,173.8789,19.2621
,19.2170,19.1700,174.0062,19.2747
,19.2670,19.2200,174.1151,19.3288
,19.3170,19.2700,174.1688,19.3811
,19.3400,19.2929,174.2946,19.4046
,19.3900,19.3429,174.2547,19.4545
,19.4180,19.3709,174.3836,19.4833
,19.4450,19.3980,174.5149,19.5114
,19.4710,19.4240,174.6413,19.5372
,19.5210,19.4740,174.6699,19.5928
,19.5480,19.5010,174.7951,19.6249
,19.5980,19.5509,174.9171,19.6860
,19.6480,19.6008,174.9619,19.7545
,19.6980,19.6509,175.0822,19.8036
,19.7280,19.6810,175.2081,19.8299
,19.7570,19.7100,175.3374,19.8590
,19.8070,19.7600,175.4596,19.9122
,19.8350,19.7879,175.5875,19.9424
,19.8850,19.8379,175.6926,20.0008
,19.9350,19.8880,175.7811,20.0693
,19.9570,19.9100,175.9093,20.1068
,20.0070,19.9600,176.0351,20.1631
,20.0270,19.9800,176.1652,20.1809
,20.0570,20.0100,176.2924,20.2048
,20.1070,20.0600,176.3556,20.2532
,20.1570,20.1100,176.4461,20.3015
,20.2010,20.1540,176.5759,20.3468
,20.2300,20.1830,176.7054,20.3771
,20.2800,20.2330,176.8081,20.4339
,20.3250,20.2779,176.9344,20.4833
,20.3550,20.3079,177.0608,20.5154
,20.4050,20.3579,177.1790,20.5662
,20.4550,20.4080,177.2200,20.6130
,20.5050,20.4580,177.3345,20.6585
,20.5420,20.4949,177.4605,20.6942
,20.5800,20.5329,177.5882,20.7312
,20.6300,20.5829,177.6316,20.7829
,20.6450,20.5980,177.7612,20.7982
,20.6950,20.6480,177.7411,20.8495
,20.7100,20.6630,177.8684,20.8636
,20.7250,20.6780,177.9944,20.8772
,20.7750,20.7280,178.0714,20.9243
,20.8070,20.7600,178.1982,20.9540
,20.8570,20.8099,178.2808,21.0006
,20.9070,20.8600,178.4068,21.0475
,20.9190,20.8720,178.5377,21.0590
,20.9690,20.9220,178.5693,21.1055
,21.0190,20.9720,178.6251,21.1511
,21.0690,21.0219,178.7104,21.2014
,21.1110,21.0640,178.8454,21.2439
,21.1200,21.0730,178.9859,21.2534
,21.1270,21.0800,179.1176,21.2607
,21.1560,21.1090,178.9883,21.2907
,21.1880,21.1410,179.1241,21.3238
,21.2100,21.1629,179.2545,21.3460
,21.2600,21.2129,179.1917,21.3933
,21.2900,21.2429,179.3253,21.4201
,21.2990,21.2519,179.4549,21.4278
,21.3100,21.2629,179.5862,21.4370
,21.3390,21.2919,179.4555,21.4614
,21.3710,21.3240,179.5900,21.4902
,21.3790,21.3320,179.7204,21.4978
,21.4090,21.3620,179.5866,21.5281
,21.4370,21.3900,179.7121,21.5583
,21.4490,21.4019,179.8417,21.5717
,21.4760,21.4289,179.9736,21.6026
,21.5260,21.4789,179.9997,21.6603
,21.5640,21.5169,180.1281,21.7028
,21.6140,21.5670,180.1726,21.7501
,21.6410,21.5940,180.3003,21.7729
,21.6900,21.6430,180.4284,21.8172
,21.7400,21.6930,180.4643,21.8669
,21.7640,21.7169,180.5945,21.8948
,21.8140,21.7669,180.5657,21.9532
,21.8330,21.7859,180.6955,21.9740
,21.8610,21.8139,180.8248,22.0053
,21.9110,21.8640,180.8376,22.0596
,21.9440,21.8970,180.9678,22.0909
,21.9620,21.9150,181.0930,22.1063
,22.0120,21.9649,181.1095,22.1479
,22.0600,22.0129,181.2407,22.1918
,22.0770,22.0300,181.3694,22.2089
,22.1270,22.0800,181.4459,22.2638
,22.1620,22.1150,181.5716,22.3040
,22.1960,22.1490,181.6985,22.3412
,22.2460,22.1989,181.7710,22.3903
,22.2960,22.2489,181.8443,22.4346
,22.3460,22.2989,181.8885,22.4771
,22.3610,22.3140,182.0145,22.4911
,22.3740,22.3270,182.1412,22.5037
,22.4240,22.3770,182.2219,22.5564
,22.4740,22.4269,182.2813,22.6088
,22.5240,22.4769,182.3379,22.6593
,22.5710,22.5239,182.4694,22.7046
,22.5930,22.5460,182.5973,22.7242
,22.6430,22.5960,182.6785,22.7688
,22.6930,22.6460,182.7719,22.8141
,22.7170,22.6700,182.8988,22.8378
,22.7670,22.7199,183.0238,22.8897
,22.8170,22.7699,183.0939,22.9383
,22.8560,22.8090,183.2230,22.9763
,22.8800,22.8330,183.3499,22.9980
,22.9300,22.8830,183.3328,23.0419
,22.9630,22.9160,183.4607,23.0726
,23.0130,22.9659,183.4577,23.1226
,23.0340,22.9869,183.5873,23.1440
,23.0670,23.0199,183.7145,23.1790
,23.1170,23.0700,183.7621,23.2336
,23.1560,23.1090,183.8873,23.2731
,23.1780,23.1310,184.0128,23.2955
,23.2220,23.1749,184.1383,23.3389
,23.2720,23.2249,184.1929,23.3887
,23.3150,23.2680,184.3181,23.4350
,23.3650,23.3180,184.4390,23.4907
,23.3830,23.3360,184.5651,23.5115
,23.4330,23.3859,184.5135,23.5669
,23.4810,23.4339,184.6411,23.6151
,23.5090,23.4619,184.7662,23.6444
,23.5590,23.5119,184.8442,23.6928
,23.5720,23.5250,184.9772,23.7053
,23.6220,23.5750,185.0216,23.7601
,23.6720,23.6250,184.9884,23.8182
,23.7010,23.6539,185.1162,23.8531
,23.7150,23.6679,185.2431,23.8690
,23.7650,23.7180,185.3006,23.9222
,23.7830,23.7360,185.4262,23.9406
,23.8330,23.7860,185.3770,23.9893
,23.8660,23.8190,185.5020,24.0205
,23.8840,23.8370,185.6320,24.0383
,23.9340,23.8869,185.7356,24.0928
,23.9660,23.9189,185.8607,24.1298
,24.0160,23.9690,185.9676,24.1865
,24.0660,24.0190,186.0456,24.2410
,24.1160,24.0690,186.0233,24.2890
,24.1440,24.0970,186.1493,24.3145
,24.1900,24.1429,186.2744,24.3557
,24.2170,24.1699,186.4051,24.3827
,24.2670,24.2200,186.4587,24.4364
,24.3170,24.2700,186.5766,24.4955
,24.3670,24.3200,186.6460,24.5536
,24.3940,24.3470,186.7726,24.5825
,24.4220,24.3749,186.9034,24.6098
,24.4720,24.4249,186.8388,24.6546
,24.4990,24.4519,186.9645,24.6799
,24.5380,24.4910,187.0923,24.7156
,24.5540,24.5070,187.2217,24.7313
,24.6040,24.5570,187.2458,24.7871
,24.6380,24.5909,187.3714,24.8267
,24.6880,24.6409,187.4938,24.8850
,24.7380,24.6910,187.5162,24.9422
,24.7690,24.7220,187.6478,24.9747
,24.8190,24.7720,187.7548,25.0218
,24.8690,24.8220,187.7827,25.0696
,24.9150,24.8679,187.9093,25.1160
,24.9340,24.8869,188.0349,25.1368
,24.9840,24.9370,188.1287,25.1939
,25.0340,24.9870,188.1783,25.2539
,25.0840,25.0369,188.2692,25.3044
,25.1120,25.0649,188.3951,25.3324
,25.1620,25.1149,188.4960,25.3827
,25.1910,25.1439,188.6214,25.4124
,25.2410,25.1940,188.6205,25.4639
,25.2710,25.2240,188.7483,25.4949
,25.3210,25.2740,188.8205,25.5460
,25.3640,25.3170,188.9458,25.5915
,25.3860,25.3390,189.0726,25.6151
,25.4360,25.3890,189.0936,25.6669
,25.4860,25.4390,189.1413,25.7222
,25.5350,25.4880,189.2671,25.7754
,25.5630,25.5160,189.3961,25.8044
,25.6030,25.5560,189.5261,25.8426
,25.6280,25.5810,189.6519,25.8659
,25.6780,25.6309,189.6821,25.9089
,25.7250,25.6779,189.8083,25.9542
,25.7750,25.7279,189.8568,26.0051
,25.8080,25.7609,189.9852,26.0406
,25.8580,25.8109,189.9341,26.0979
,25.8950,25.8479,190.0609,26.1403
,25.9160,25.8689,190.1862,26.1629
,25.9660,25.9190,190.2323,26.2135
,26.0160,25.9690,190.1774,26.2595
,26.0410,25.9939,190.3045,26.2813
,26.0590,26.0119,190.4387,26.2970
,26.1090,26.0619,190.5655,26.3430
,26.1590,26.1119,190.6886,26.3941
,26.2090,26.1620,190.8054,26.4472
,26.2590,26.2120,190.9116,26.5002
,26.3090,26.2619,190.9806,26.5487
,26.3330,26.2859,191.1101,26.5693
,26.3830,26.3359,191.1326,26.6111
,26.4330,26.3860,191.2070,26.6562
,26.4640,26.4170,191.3369,26.6854
,26.5140,26.4670,191.3660,26.7360
,26.5640,26.5170,191.3987,26.7875
,26.5890,26.5419,191.5266,26.8149
,26.6360,26.5889,191.6537,26.8647
,26.6860,26.6389,191.7315,26.9149
,26.7160,26.6690,191.8583,26.9418
,26.7660,26.7190,191.8819,26.9851
,26.7860,26.7390,192.0079,27.0030
,26.8360,26.7889,192.1206,27.0470
,26.8860,26.8389,192.1915,27.0941
,26.9360,26.8890,192.2439,27.1439
,26.9860,26.9390,192.3489,27.1936
,26.9970,26.9500,192.4802,27.2045
,27.0470,27.0000,192.5202,27.2573
,27.0970,27.0499,192.5691,27.3054
,27.1470,27.0999,192.5974,27.3531
,27.1750,27.1280,192.7281,27.3806
,27.2250,27.1780,192.8544,27.4276
,27.2750,27.2280,192.8993,27.4783
,27.3170,27.2699,193.0262,27.5253
,27.3380,27.2909,193.1579,27.5493
,27.3600,27.3129,193.2855,27.5745
,27.4100,27.3630,193.2284,27.6301
,27.4390,27.3920,193.3562,27.6609
,27.4890,27.4420,193.4640,27.7133
,27.5300,27.4830,193.5935,27.7548
,27.5800,27.5329,193.6752,27.8062
,27.6300,27.5829,193.7119,27.8585
,27.6800,27.6330,193.8065,27.9128
,27.7300,27.6830,193.8454,27.9670
,27.7690,27.7220,193.9725,28.0064
,27.7960,27.7489,194.1011,28.0338
,27.8250,27.7779,194.2273,28.0625
,27.8750,27.8279,194.2596,28.1134
,27.9250,27.8780,194.3538,28.1623
,27.9750,27.9280,194.3713,28.2097
,28.0080,27.9610,194.4979,28.2406
,28.0580,28.0109,194.6164,28.2909
,28.1080,28.0610,194.6939,28.3438
,28.1580,28.1110,194.7123,28.3941
,28.2080,28.1610,194.8096,28.4448
,28.2460,28.1990,194.9352,28.4844
,28.2890,28.2419,195.0615,28.5252
,28.3280,28.2809,195.1888,28.5624
,28.3600,28.3130,195.3155,28.5941
,28.4100,28.3630,195.2162,28.6431
,28.4600,28.4130,195.3244,28.6938
,28.4780,28.4310,195.4580,28.7123
,28.4960,28.4489,195.5865,28.7304
,28.5460,28.4989,195.5196,28.7847
,28.5960,28.5489,195.5287,28.8374
,28.6320,28.5850,195.6611,28.8745
,28.6470,28.6000,195.7874,28.8895
,28.6970,28.6500,195.8481,28.9395
,28.7470,28.6999,195.9702,28.9907
,28.7820,28.7349,196.0959,29.0272
,28.8320,28.7850,196.1374,29.0793
,28.8820,28.8350,196.2303,29.1318
,28.9320,28.8850,196.3445,29.1828
,28.9820,28.9349,196.4368,29.2303
,29.0320,28.9849,196.5275,29.2781
,29.0820,29.0350,196.5871,29.3255
,29.1220,29.0750,196.7201,29.3679
,29.1480,29.1010,196.8484,29.3945
,29.1980,29.1510,196.7701,29.4454
,29.2320,29.1849,196.8954,29.4824
,29.2660,29.2189,197.0204,29.5191
,29.3160,29.2689,197.1227,29.5692
,29.3660,29.3190,197.1766,29.6192
,29.4160,29.3690,197.2589,29.6700
,29.4440,29.3970,197.3876,29.7010
,29.4890,29.4419,197.5127,29.7500
,29.5390,29.4919,197.5046,29.8005
,29.5890,29.5420,197.5950,29.8518
,29.6270,29.5800,197.7227,29.8873
,29.6770,29.6300,197.8422,29.9336
,29.7270,29.6799,197.9502,29.9852
,29.7770,29.7299,198.0613,30.0400
,29.8270,29.7800,198.1219,30.0961
,29.8770,29.8300,198.2345,30.1469
,29.9270,29.8799,198.2208,30.1921
,29.9770,29.9299,198.3237,30.2347
,30.0020,29.9549,198.4504,30.2558
,30.0520,30.0050,198.4703,30.3034
,30.0890,30.0420,198.5959,30.3418
,30.1230,30.0760,198.7244,30.3779
,30.1730,30.1259,198.7348,30.4326
,30.2130,30.1659,198.8611,30.4741
,30.2630,30.2159,198.8608,30.5227
,30.2860,30.2390,198.9877,30.5449
,30.3360,30.2890,199.0504,30.5927
,30.3860,30.3390,199.0858,30.6449
,30.4240,30.3770,199.2137,30.6856
,30.4740,30.4269,199.3114,30.7460
,30.4920,30.4449,199.4372,30.7667
,30.5420,30.4950,199.4999,30.8213
,30.5920,30.5450,199.5324,30.8738
,30.6420,30.5950,199.6194,30.9255
,30.6920,30.6449,199.7248,30.9805
,30.7420,30.6950,199.8193,31.0370
,30.7600,30.7130,199.9448,31.0558
,30.8100,30.7630,199.9581,31.1091
,30.8600,30.8129,200.0236,31.1619
,30.9100,30.8629,200.0926,31.2103
,30.9350,30.8879,200.2178,31.2343
,30.9850,30.9380,200.2396,31.2845
,31.0350,30.9880,200.2467,31.3362
,31.0700,31.0230,200.3796,31.3728
,31.0920,31.0449,200.5102,31.3952
,31.1420,31.0949,200.5852,31.4443
,31.1920,31.1449,200.5059,31.4882
,31.2230,31.1759,200.6356,31.5154
,31.2460,31.1990,200.7607,31.5382
,31.2960,31.2490,200.7993,31.5868
,31.3460,31.2990,200.8917,31.6406
,31.3960,31.3489,200.9994,31.6951
,31.4460,31.3989,201.1175,31.7423
,31.4960,31.4489,201.2196,31.7871
,31.5460,31.4990,201.3458,31.8279
,31.5960,31.5490,201.4160,31.8725
,31.6460,31.5989,201.5184,31.9232
,31.6960,31.6489,201.5259,31.9774
,31.7110,31.6640,201.6519,31.9937
,31.7320,31.6850,201.7787,32.0170
,31.7820,31.7350,201.7070,32.0667
,31.8100,31.7630,201.8321,32.0924
,31.8600,31.8130,201.8986,32.1363
,31.9100,31.8629,201.8867,32.1806
,31.9280,31.8809,202.0127,32.1973
,31.9700,31.9229,202.1377,32.2387
,32.0200,31.9730,202.1122,32.2890
,32.0700,32.0230,202.2151,32.3429
,32.1200,32.0729,202.3165,32.3926
,32.1390,32.0919,202.4423,32.4102
,32.1890,32.1419,202.4796,32.4550
,32.2390,32.1919,202.5864,32.5008
,32.2890,32.2420,202.6963,32.5508
,32.3390,32.2920,202.7498,32.6023
,32.3890,32.3419,202.6905,32.6557
,32.4130,32.3659,202.8182,32.6807
,32.4630,32.4159,202.9314,32.7330
,32.5130,32.4659,202.8879,32.7839
,32.5410,32.4940,203.0193,32.8113
,32.5610,32.5140,203.1492,32.8316
,32.6110,32.5640,203.1760,32.8842
,32.6390,32.5919,203.3040,32.9141
,32.6890,32.6419,203.3333,32.9640
,32.7390,32.6920,203.3405,33.0133
,32.7600,32.7130,203.4659,33.0320
,32.8100,32.7630,203.5432,33.0783
,32.8550,32.8079,203.6700,33.1245
,32.8730,32.8259,203.7993,33.1432
,32.9230,32.8760,203.7162,33.1963
,32.9550,32.9080,203.8465,33.2305
,33.0050,32.9580,203.9555,33.2800
,33.0440,32.9970,204.0825,33.3176
,33.0890,33.0419,204.2085,33.3607
,33.1390,33.0919,204.0990,33.4099
,33.1740,33.1269,204.2249,33.4467
,33.2240,33.1770,204.3367,33.5004
,33.2740,33.2270,204.3888,33.5526
,33.3130,33.2660,204.5174,33.5928
,33.3630,33.3159,204.5026,33.6415
,33.4130,33.3660,204.5501,33.6872
,33.4630,33.4160,204.6243,33.7356
,33.4970,33.4500,204.7505,33.7711
,33.5260,33.4790,204.8800,33.8019
,33.5640,33.5169,205.0061,33.8459
,33.6140,33.5669,204.9358,33.8987
,33.6350,33.5880,205.0611,33.9192
,33.6650,33.6180,205.1894,33.9466
,33.7150,33.6680,205.2217,33.9946
,33.7650,33.7180,205.2291,34.0460
,33.8150,33.7679,205.2247,34.0973
,33.8650,33.8179,205.3076,34.1522
,33.8990,33.8520,205.4342,34.1895
,33.9440,33.8970,205.5599,34.2367
,33.9940,33.9470,205.6726,34.2865
,34.0390,33.9919,205.7984,34.3318
,34.0890,34.0419,205.6938,34.3855
,34.1210,34.0739,205.8227,34.4192
,34.1710,34.1240,205.9306,34.4766
,34.2210,34.1740,205.9924,34.5371
,34.2550,34.2080,206.1188,34.5765
,34.3050,34.2579,206.1907,34.6293
,34.3550,34.3079,206.2486,34.6819
,34.4050,34.3580,206.3656,34.7362
,34.4550,34.4080,206.4169,34.7926
,34.5050,34.4580,206.5299,34.8479
,34.5550,34.5080,206.5748,34.9034
,34.5740,34.5270,206.7020,34.9237
,34.6240,34.5770,206.7228,34.9782
,34.6470,34.6000,206.8487,35.0031
,34.6970,34.6500,206.8415,35.0551
,34.7470,34.6999,206.7960,35.1067
,34.7740,34.7269,206.9214,35.1355
,34.7940,34.7469,207.0490,35.1570
,34.8440,34.7969,207.0628,35.2122
,34.8780,34.8309,207.1897,35.2502
,34.9280,34.8810,207.1963,35.3061
,34.9760,34.9290,207.3223,35.3575
,34.9960,34.9489,207.4514,35.3787
,35.0460,34.9989,207.4155,35.4308
,35.0960,35.0489,207.4093,35.4838
,35.1460,35.0990,207.5340,35.5320
,35.1850,35.1380,207.6607,35.5689
,35.2350,35.1880,207.7414,35.6165
,35.2850,35.2380,207.8087,35.6662
,35.3110,35.2639,207.9354,35.6919
,35.3610,35.3140,207.9159,35.7434
,35.3970,35.3500,208.0412,35.7803
,35.4470,35.4000,208.0842,35.8253
,35.4970,35.4499,208.1658,35.8692
,35.5470,35.4999,208.2659,35.9152
,35.5970,35.5500,208.3363,35.9621
,35.6470,35.6000,208.4200,36.0123
,35.6970,35.6499,208.5221,36.0637
,35.7470,35.6999,208.5711,36.1118
,35.7760,35.7289,208.6977,36.1376
,35.8260,35.7790,208.7268,36.1848
,35.8650,35.8180,208.8540,36.2222
,35.9150,35.8679,208.8873,36.2676
,35.9560,35.9089,209.0141,36.3056
,36.0060,35.9589,209.0281,36.3565
,36.0560,36.0089,209.0627,36.4089
,36.0770,36.0300,209.1902,36.4295
,36.1270,36.0800,209.2496,36.4765
,36.1770,36.1300,209.2001,36.5226
,36.2200,36.1730,209.3269,36.5629
,36.2700,36.2229,209.3819,36.6093
,36.3200,36.2729,209.4181,36.6608
,36.3420,36.2950,209.5491,36.6833
,36.3800,36.3330,209.6745,36.7217
,36.4300,36.3830,209.7164,36.7754
,36.4800,36.4329,209.8103,36.8286
,36.5300,36.4829,209.8052,36.8799
,36.5800,36.5330,209.8978,36.9322
,36.6300,36.5830,209.9548,36.9837
,36.6690,36.6220,210.0822,37.0221
,36.7190,36.6719,210.1915,37.0726
,36.7690,36.7219,210.2859,37.1234
,36.8190,36.7720,210.2827,37.1780
,36.8690,36.8220,210.3658,37.2339
,36.9190,36.8720,210.4778,37.2917
,36.9690,36.9219,210.4575,37.3420
,36.9930,36.9459,210.5845,37.3646
,37.0430,36.9960,210.6703,37.4131
,37.0900,37.0430,210.7964,37.4580
,37.1400,37.0930,210.8174,37.5079
,37.1900,37.1430,210.8557,37.5611
,37.2170,37.1699,210.9810,37.5884
,37.2670,37.2199,211.0584,37.6401
,37.3170,37.2699,211.1456,37.6911
,37.3670,37.3199,211.2520,37.7388
,37.4170,37.3699,211.3290,37.7877
,37.4670,37.4199,211.3062,37.8396
,37.5110,37.4639,211.4354,37.8896
,37.5610,37.5139,211.5284,37.9443
,37.6110,37.5640,211.5267,37.9941
,37.6390,37.5920,211.6559,38.0201
,37.6890,37.6419,211.6667,38.0701
,37.7390,37.6920,211.7017,38.1215
,37.7610,37.7140,211.8269,38.1451
,37.7960,37.7490,211.9530,38.1833
,37.8460,37.7990,211.8675,38.2390
,37.8620,37.8150,211.9954,38.2574
,37.9120,37.8649,212.0481,38.3119
,37.9620,37.9149,212.0119,38.3627
,37.9890,37.9419,212.1387,38.3881
,38.0390,37.9920,212.2175,38.4366
,38.0880,38.0410,212.3472,38.4917
,38.1130,38.0660,212.4762,38.5204
,38.1630,38.1159,212.4334,38.5749
,38.2130,38.1659,212.4562,38.6290
,38.2630,38.2160,212.4725,38.6785
,38.2800,38.2330,212.6055,38.6950
,38.3060,38.2590,212.7326,38.7194
,38.3560,38.3090,212.7186,38.7690
,38.3940,38.3469,212.8482,38.8101
,38.4270,38.3799,212.9737,38.8483
,38.4770,38.4300,212.9871,38.9045
,38.5270,38.4800,212.9742,38.9610
,38.5770,38.5300,213.0817,39.0105
,38.6200,38.5729,213.2085,39.0508
,38.6700,38.6229,213.2391,39.0987
,38.7120,38.6649,213.3674,39.1448
,38.7620,38.7150,213.3792,39.2022
,38.8120,38.7650,213.4757,39.2558
,38.8620,38.8149,213.5461,39.3080
,38.9120,38.8649,213.5042,39.3553
,38.9480,38.9009,213.6319,39.3877
,38.9980,38.9510,213.5867,39.4374
,39.0410,38.9940,213.7156,39.4824
,39.0910,39.0440,213.8115,39.5357
,39.1240,39.0769,213.9412,39.5716
,39.1440,39.0969,214.0663,39.5929
,39.1940,39.1469,214.0484,39.6430
,39.2440,39.1970,214.0178,39.6906
,39.2940,39.2470,214.1057,39.7393
,39.3290,39.2820,214.2308,39.7759
,39.3790,39.3319,214.3386,39.8274
,39.4290,39.3819,214.4357,39.8743
,39.4790,39.4320,214.4161,39.9183
,39.5260,39.4790,214.5411,39.9602
,39.5760,39.5289,214.5853,40.0072
,39.6260,39.5789,214.6283,40.0600
,39.6760,39.6289,214.7408,40.1144
,39.7200,39.6730,214.8695,40.1612
,39.7700,39.7230,214.8428,40.2060
,39.8200,39.7730,214.9165,40.2465
,39.8590,39.8120,215.0450,40.2788
,39.8760,39.8289,215.1731,40.2944
,39.9260,39.8790,215.1050,40.3447
,39.9610,39.9140,215.2308,40.3843
,40.0110,39.9640,215.3389,40.4418
,40.0480,40.0010,215.4682,40.4837
,40.0980,40.0510,215.5760,40.5358
,40.1480,40.1009,215.6111,40.5785
,40.1980,40.1510,215.6470,40.6159
,40.2480,40.2010,215.6729,40.6644
,40.2980,40.2509,215.7278,40.7205
,40.3480,40.3009,215.8450,40.7775
,40.3900,40.3430,215.7199,40.8242
,40.4180,40.3710,215.8476,40.8533
,40.4490,40.4020,215.9730,40.8842
,40.4990,40.4519,216.0245,40.9304
,40.5490,40.5019,216.0326,40.9762
,40.5990,40.5519,216.1313,41.0257
,40.6370,40.5900,216.2564,41.0683
,40.6870,40.6400,216.3176,41.1278
,40.7370,40.6899,216.3362,41.1845
,40.7730,40.7259,216.4613,41.2221
,40.8230,40.7759,216.5128,41.2734
,40.8540,40.8069,216.6389,41.3052
,40.9040,40.8570,216.5481,41.3567
,40.9530,40.9060,216.6806,41.4063
,41.0030,40.9560,216.7248,41.4588
,41.0270,40.9800,216.8514,41.4836
,41.0770,41.0299,216.8373,41.5373
,41.1100,41.0629,216.9658,41.5735
,41.1600,41.1129,217.0517,41.6319
,41.2100,41.1629,217.0293,41.6878
,41.2360,41.1889,217.1556,41.7157
,41.2860,41.2389,217.1572,41.7636
,41.3360,41.2889,217.1388,41.8091
,41.3520,41.3049,217.2706,41.8233
,41.4010,41.3540,217.3986,41.8706
,41.4510,41.4040,217.2771,41.9229
,41.4800,41.4330,217.4053,41.9558
,41.4980,41.4510,217.5304,41.9760
,41.5410,41.4939,217.6572,42.0249
,41.5910,41.5439,217.7299,42.0840
,41.6410,41.5940,217.6869,42.1375
,41.6910,41.6440,217.7795,42.1836
,41.7410,41.6940,217.8408,42.2286
,41.7910,41.7439,217.9192,42.2770
,41.8410,41.7939,217.9055,42.3293
,41.8910,41.8440,218.0029,42.3805
,41.9130,41.8660,218.1300,42.4048
,41.9630,41.9160,218.1749,42.4600
,42.0130,41.9659,218.1824,42.5069
,42.0630,42.0159,218.2556,42.5524
,42.0890,42.0419,218.3818,42.5756
,42.1390,42.0919,218.3750,42.6228
,42.1890,42.1420,218.4930,42.6749
,42.2360,42.1890,218.6184,42.7271
,42.2860,42.2389,218.5098,42.7812
,42.3360,42.2889,218.5960,42.8296
,42.3640,42.3169,218.7248,42.8564
,42.4140,42.3670,218.7013,42.9033
,42.4310,42.3840,218.8267,42.9191
,42.4810,42.4339,218.9413,42.9633
,42.4950,42.4479,219.0666,42.9758
,42.5450,42.4979,219.0650,43.0233
,42.5950,42.5480,219.0163,43.0746
,42.6130,42.5660,219.1454,43.0934
,42.6630,42.6159,219.2106,43.1454
,42.7130,42.6659,219.1423,43.1961
,42.7350,42.6879,219.2690,43.2168
,42.7510,42.7039,219.3942,43.2315
,42.8010,42.7539,219.3918,43.2796
,42.8510,42.8040,219.3820,43.3290
,42.8820,42.8350,219.5136,43.3626
,42.9220,42.8750,219.6458,43.4078
,42.9720,42.9249,219.6606,43.4631
,43.0220,42.9749,219.6903,43.5155
,43.0720,43.0250,219.7861,43.5655
,43.1220,43.0750,219.8526,43.6135
,43.1720,43.1250,219.9290,43.6617
,43.2220,43.1749,220.0236,43.7127
,43.2720,43.2250,220.0401,43.7656
,43.3130,43.2660,220.1679,43.8080
,43.3630,43.3160,220.1082,43.8558
,43.3920,43.3450,220.2343,43.8843
,43.4420,43.3950,220.2824,43.9304
,43.4920,43.4449,220.3043,43.9783
,43.5420,43.4949,220.3345,44.0291
,43.5630,43.5160,220.4626,44.0504
,43.6090,43.5620,220.5935,44.0979
,43.6590,43.6120,220.5969,44.1516
,43.7090,43.6619,220.6473,44.2007
,43.7340,43.6869,220.7733,44.2245
,43.7660,43.7189,220.6462,44.2552
,43.8160,43.7690,220.6762,44.3051
,43.8330,43.7860,220.8048,44.3212
,43.8830,43.8360,220.7271,44.3760
,43.9170,43.8699,220.8525,44.4141
,43.9370,43.8899,220.9814,44.4367
,43.9870,43.9399,221.0482,44.4925
,44.0370,43.9900,221.1722,44.5447
,44.0870,44.0400,221.2011,44.5928
,44.1370,44.0900,221.1007,44.6420
,44.1660,44.1190,221.2309,44.6744
,44.2000,44.1529,221.3585,44.7122
,44.2500,44.2030,221.3145,44.7669
,44.2880,44.2410,221.4396,44.8064
,44.3380,44.2910,221.5449,44.8556
,44.3880,44.3410,221.5611,44.9051
,44.4380,44.3909,221.6275,44.9582
,44.4680,44.4209,221.7561,44.9916
,44.5180,44.4710,221.7856,45.0445
,44.5680,44.5210,221.7558,45.0987
,44.5850,44.5380,221.8812,45.1154
,44.6350,44.5880,222.0071,45.1633
,44.6850,44.6379,221.9977,45.2142
,44.7350,44.6880,222.0410,45.2693
,44.7620,44.7150,222.1668,45.2972
,44.8120,44.7650,222.1211,45.3505
,44.8500,44.8030,222.2477,45.3910
,44.9000,44.8530,222.3375,45.4439
,44.9500,44.9029,222.2964,45.4870
,44.9940,44.9470,222.4240,45.5271
,45.0220,44.9750,222.5510,45.5559
,45.0720,45.0250,222.6183,45.6114
,45.1220,45.0749,222.5077,45.6702
,45.1630,45.1160,222.6401,45.7170
,45.1840,45.1369,222.7684,45.7387
,45.2340,45.1870,222.7998,45.7844
,45.2840,45.2370,222.8449,45.8244
,45.3340,45.2869,222.9732,45.8686
,45.3840,45.3369,223.0038,45.9230
,45.4340,45.3869,222.9769,45.9860
,45.4660,45.4190,223.1072,46.0259
,45.4990,45.4520,223.2334,46.0645
,45.5490,45.5020,223.2164,46.1157
,45.5990,45.5519,223.2706,46.1581
,45.6490,45.6019,223.3440,46.1952
,45.6990,45.6520,223.3734,46.2403
,45.7490,45.7020,223.4604,46.2964
,45.7920,45.7450,223.5887,46.3469
,45.8420,45.7950,223.6520,46.4066
,45.8920,45.8449,223.6567,46.4573
,45.9420,45.8949,223.6939,46.5014
,45.9820,45.9349,223.8217,46.5346
,46.0320,45.9850,223.8491,46.5805
,46.0820,46.0350,223.9194,46.6326
,46.1100,46.0629,224.0449,46.6636
,46.1600,46.1129,224.0596,46.7190
,46.2100,46.1630,224.0799,46.7697
,46.2600,46.2130,224.1522,46.8210
,46.3030,46.2560,224.2779,46.8628
,46.3530,46.3059,224.2538,46.9173
,46.3660,46.3189,224.3853,46.9319
,46.4160,46.3689,224.3962,46.9874
,46.4660,46.4190,224.3509,47.0377
,46.4900,46.4430,224.4783,47.0602
,46.5400,46.4930,224.5938,47.1072
,46.5900,46.5429,224.6868,47.1605
,46.6400,46.5929,224.6758,47.2146
,46.6900,46.6430,224.7417,47.2715
,46.7400,46.6930,224.8258,47.3236
,46.7900,46.7430,224.9113,47.3722
,46.8400,46.7930,225.0022,47.4164
,46.8900,46.8429,224.8894,47.4633
,46.9090,46.8620,225.0145,47.4816
,46.9520,46.9049,225.1400,47.5280
,47.0020,46.9550,225.1166,47.5899
,47.0240,46.9770,225.2420,47.6169
,47.0740,47.0270,225.1798,47.6739
,47.0940,47.0469,225.3111,47.6936
,47.1440,47.0969,225.2780,47.7372
,47.1710,47.1239,225.4107,47.7591
,47.2210,47.1740,225.4292,47.8032
,47.2710,47.2240,225.4714,47.8571
,47.3210,47.2739,225.5516,47.9183
,47.3610,47.3139,225.6784,47.9686
,47.4110,47.3640,225.6670,48.0267
,47.4610,47.4140,225.7151,48.0733
,47.4980,47.4510,225.8415,48.1064
,47.5480,47.5009,225.9646,48.1511
,47.5980,47.5509,225.9498,48.2054
,47.6480,47.6010,225.9636,48.2662
,47.6740,47.6270,226.0894,48.2971
,47.7240,47.6770,226.1384,48.3524
,47.7740,47.7270,226.2544,48.4018
,47.8240,47.7769,226.3152,48.4477
,47.8740,47.8270,226.3992,48.4984
,47.9240,47.8770,226.3557,48.5520
,47.9740,47.9270,226.3955,48.6091
,48.0240,47.9769,226.3651,48.6646
,48.0350,47.9879,226.5019,48.6762
,48.0470,47.9999,226.6302,48.6888
,48.0970,48.0499,226.6039,48.7387
,48.1470,48.1000,226.6625,48.7884
,48.1970,48.1500,226.7232,48.8390
,48.2250,48.1780,226.8543,48.8671
,48.2750,48.2279,226.8861,48.9174
,48.3250,48.2779,226.8754,48.9684
,48.3750,48.3280,226.9823,49.0189
,48.4030,48.3560,227.1074,49.0479
,48.4530,48.4060,227.0812,49.1010
,48.5030,48.4559,227.0844,49.1555
,48.5440,48.4969,227.2103,49.1993
,48.5940,48.5469,227.2142,49.2499
,48.6220,48.5750,227.3406,49.2760
,48.6720,48.6250,227.3241,49.3206
,48.7210,48.6740,227.4497,49.3670
,48.7710,48.7239,227.5008,49.4197
,48.8210,48.7739,227.6040,49.4744
,48.8710,48.8240,227.6538,49.5292
,48.9210,48.8740,227.6465,49.5785
,48.9710,48.9240,227.6224,49.6222
,49.0210,48.9739,227.7095,49.6685
,49.0660,49.0189,227.8354,49.7123
,49.1150,49.0680,227.9642,49.7640
,49.1650,49.1180,227.9398,49.8169
,49.2150,49.1679,228.0572,49.8645
,49.2650,49.2179,228.1233,49.9113
,49.3150,49.2679,228.2199,49.9538
,49.3650,49.3180,228.2271,50.0019
,49.4150,49.3680,228.3085,50.0533
,49.4650,49.4179,228.3139,50.1085
,49.4840,49.4369,228.4409,50.1286
,49.5340,49.4869,228.4858,50.1793
,49.5840,49.5370,228.5062,50.2215
,49.6340,49.5870,228.5593,50.2655
,49.6840,49.6370,228.6295,50.3151
,49.7340,49.6870,228.6868,50.3702
,49.7840,49.7369,228.7934,50.4260
,49.8340,49.7870,228.7569,50.4789
,49.8460,49.7990,228.8903,50.4906
,49.8960,49.8490,228.9089,50.5395
,49.9460,49.8989,229.0174,50.5880
,49.9960,49.9489,229.0096,50.6391
,50.0460,49.9990,229.0781,50.6954
,50.0960,50.0490,229.1957,50.7497
,50.1460,50.0989,229.2648,50.7999
,50.1960,50.1489,229.3376,50.8546
,50.2130,50.1659,229.2085,50.8733
,50.2470,50.1999,229.3378,50.9101
,50.2670,50.2200,229.4628,50.9313
,50.3170,50.2700,229.4688,50.9869
,50.3670,50.3200,229.5439,51.0417
,50.4170,50.3699,229.5781,51.0924
,50.4670,50.4199,229.5978,51.1411
,50.5170,50.4699,229.6970,51.1914
,50.5670,50.5200,229.7346,51.2502
,50.6160,50.5690,229.8624,51.3100
,50.6660,50.6190,229.9414,51.3704
,50.7160,50.6689,229.8947,51.4213
,50.7620,50.7149,230.0222,51.4625
,50.8120,50.7650,230.0387,51.5050
,50.8620,50.8150,230.1400,51.5536
,50.9120,50.8649,230.1409,51.6156
,50.9620,50.9149,230.1699,51.6772
,50.9750,50.9279,230.2990,51.6937
,51.0250,50.9779,230.3333,51.7521
,51.0750,51.0280,230.3637,51.7968
,51.1250,51.0780,230.4485,51.8330
,51.1750,51.1279,230.4039,51.8731
,51.1860,51.1389,230.5367,51.8829
,51.2080,51.1609,230.6641,51.9042
,51.2580,51.2110,230.7193,51.9597
,51.3080,51.2610,230.7613,52.0197
,51.3580,51.3110,230.7325,52.0767
,51.4080,51.3609,230.7593,52.1207
,51.4430,51.3959,230.8867,52.1488
,51.4930,51.4460,230.8581,52.1879
,51.5430,51.4960,230.9012,52.2369
,51.5840,51.5370,231.0290,52.2823
,51.6340,51.5870,231.1096,52.3385
,51.6840,51.6369,231.1111,52.3923
,51.7340,51.6870,231.1482,52.4392
,51.7590,51.7119,231.2823,52.4621
,51.8090,51.7619,231.3235,52.5102
,51.8590,51.8119,231.4147,52.5615
,51.9090,51.8619,231.4173,52.6160
,51.9460,51.8989,231.5476,52.6569
,51.9960,51.9489,231.6393,52.7062
,52.0460,51.9990,231.6618,52.7572
,52.0730,52.0260,231.5365,52.7848
,52.1230,52.0759,231.6279,52.8384
,52.1560,52.1089,231.7535,52.8735
,52.1800,52.1329,231.6283,52.9008
,52.2170,52.1700,231.7581,52.9433
,52.2430,52.1960,231.8836,52.9698
,52.2930,52.2460,231.9248,53.0105
,52.3430,52.2960,231.9841,53.0494
,52.3930,52.3459,232.0246,53.0973
,52.4170,52.3699,232.1508,53.1224
,52.4670,52.4200,232.0824,53.1805
,52.5170,52.4700,232.1821,53.2413
,52.5670,52.5200,232.2142,53.2957
,52.6020,52.5549,232.3420,53.3287
,52.6520,52.6049,232.3788,53.3693
,52.7020,52.6549,232.3419,53.4095
,52.7220,52.6750,232.4703,53.4271
,52.7720,52.7250,232.5343,53.4841
,52.8220,52.7750,232.4798,53.5678
,52.8540,52.8069,232.6082,53.6080
,52.9040,52.8569,232.6898,53.6492
,52.9460,52.8990,232.5646,53.6864
,52.9700,52.9230,232.6899,53.7060
,53.0200,52.9730,232.7377,53.7462
,53.0600,53.0130,232.8677,53.7846
,53.1100,53.0629,232.9700,53.8464
,53.1600,53.1129,233.0785,53.9110
,53.2100,53.1630,233.0410,53.9727
,53.2600,53.2130,233.0137,54.0230
,53.3020,53.2550,233.1449,54.0592
,53.3520,53.3049,233.1453,54.1017
,53.3930,53.3459,233.2750,54.1416
,53.4430,53.3960,233.3737,54.2015
,53.4930,53.4460,233.4209,54.2621
,53.5430,53.4960,233.4006,54.3162
,53.5760,53.5289,233.5276,54.3472
,53.6260,53.5789,233.5338,54.3903
,53.6760,53.6290,233.5265,54.4384
,53.7260,53.6790,233.6266,54.4958
,53.7750,53.7280,233.7533,54.5535
,53.8250,53.7780,233.7512,54.6062
,53.8750,53.8279,233.8378,54.6518
,53.9250,53.8780,233.9104,54.6997
,53.9750,53.9280,233.9734,54.7500
,54.0250,53.9780,233.9315,54.8072
,54.0720,54.0249,234.0612,54.8603
,54.1220,54.0749,234.1243,54.9150
,54.1720,54.1250,234.1392,54.9662
,54.2220,54.1750,234.1890,55.0151
,54.2490,54.2020,234.3177,55.0427
,54.2870,54.2399,234.4427,55.0838
,54.3370,54.2899,234.4478,55.1392
,54.3750,54.3279,234.3224,55.1791
,54.4250,54.3780,234.4548,55.2301
,54.4750,54.4280,234.5704,55.2768
,54.5250,54.4780,234.5651,55.3209
,54.5530,54.5060,234.6949,55.3458
,54.6030,54.5559,234.6301,55.3964
,54.6350,54.5879,234.7555,55.4314
,54.6850,54.6380,234.7542,55.4860
,54.7340,54.6870,234.8839,55.5360
,54.7840,54.7369,234.8166,55.5812
,54.8340,54.7869,234.9030,55.6250
,54.8840,54.8370,234.9506,55.6717
,54.9020,54.8550,235.0810,55.6900
,54.9520,54.9050,235.1816,55.7470
,55.0020,54.9549,235.2018,55.8042
,55.0520,55.0049,235.2802,55.8546
,55.1020,55.0550,235.2982,55.9006
,55.1520,55.1050,235.4171,55.9415
,55.2020,55.1549,235.4464,55.9873
,55.2520,55.2049,235.4622,56.0399
,55.3020,55.2549,235.5242,56.0962
,55.3370,55.2899,235.6497,56.1376
,55.3870,55.3400,235.6171,56.1856
,55.4370,55.3900,235.7107,56.2307
,55.4870,55.4400,235.7702,56.2748
,55.5370,55.4899,235.8268,56.3214
,55.5870,55.5399,235.8399,56.3744
,55.6370,55.5899,235.9516,56.4344
,55.6760,55.6289,236.0788,56.4825
,55.7260,55.6789,236.0518,56.5347
,55.7760,55.7289,236.0804,56.5855
,55.8260,55.7790,236.1360,56.6337
,55.8590,55.8120,236.2670,56.6691
,55.9090,55.8620,236.1542,56.7219
,55.9590,55.9120,236.1960,56.7765
,55.9880,55.9410,236.3214,56.8099
,56.0190,55.9719,236.4489,56.8456
,56.0690,56.0219,236.3590,56.9026
,56.1190,56.0720,236.4855,56.9537
,56.1530,56.1060,236.6105,56.9874
,56.2030,56.1560,236.5532,57.0350
,56.2530,56.2059,236.6052,57.0832
,56.3030,56.2559,236.7204,57.1325
,56.3530,56.3060,236.8193,57.1868
,56.4030,56.3560,236.7828,57.2406
,56.4430,56.3960,236.9078,57.2836
,56.4930,56.4459,236.8990,57.3373
,56.5430,56.4959,236.9117,57.3877
,56.5930,56.5459,236.9771,57.4350
,56.6370,56.5899,237.1032,57.4772
,56.6870,56.6400,237.1166,57.5277
,56.7370,56.6900,237.2378,57.5824
,56.7870,56.7400,237.1982,57.6434
,56.8260,56.7790,237.3304,57.6895
,56.8760,56.8290,237.3967,57.7395
,56.9260,56.8790,237.3246,57.7846
,56.9440,56.8969,237.4513,57.8014
,56.9940,56.9469,237.4246,57.8486
,57.0440,56.9970,237.5366,57.8992
,57.0940,57.0470,237.6134,57.9546
,57.1440,57.0970,237.6213,58.0137
,57.1940,57.1469,237.7122,58.0677
,57.2440,57.1969,237.6289,58.1206
,57.2740,57.2269,237.7540,58.1509
,57.3140,57.2670,237.8824,58.1880
,57.3640,57.3170,237.9635,58.2369
,57.4140,57.3670,238.0105,58.2840
,57.4640,57.4169,237.9699,58.3354
,57.4840,57.4369,238.0971,58.3566
,57.5340,57.4870,238.1559,58.4120
,57.5840,57.5370,238.1695,58.4674
,57.6340,57.5870,238.2449,58.5194
,57.6780,57.6309,238.1157,58.5618
,57.7090,57.6619,238.2428,58.5901
,57.7520,57.7050,238.3680,58.6246
,57.8020,57.7550,238.4059,58.6684
,57.8520,57.8050,238.5272,58.7225
,57.9020,57.8549,238.5592,58.7772
,57.9520,57.9049,238.6410,58.8347
,58.0020,57.9550,238.6809,58.8866
,58.0520,58.0050,238.6390,58.9299
,58.1020,58.0550,238.7098,58.9704
,58.1280,58.0810,238.8405,58.9941
,58.1780,58.1309,238.8438,59.0440
,58.2280,58.1809,238.9281,59.1003
,58.2780,58.2310,238.9751,59.1615
,58.3280,58.2810,238.9831,59.2178
,58.3780,58.3309,239.0646,59.2630
,58.4280,58.3809,239.1182,59.3036
,58.4780,58.4309,239.1455,59.3445
,58.5280,58.4810,239.2426,59.3908
,58.5780,58.5310,239.2219,59.4503
,58.6280,58.5809,239.3436,59.5120
,58.6780,58.6309,239.3958,59.5723
,58.7230,58.6760,239.5250,59.6143
,58.7730,58.7260,239.5502,59.6562
,58.8230,58.7760,239.5938,59.6980
,58.8730,58.8259,239.7005,59.7474
,58.9230,58.8759,239.7299,59.8066
,58.9730,58.9259,239.7442,59.8659
,59.0230,58.9760,239.7977,59.9230
,59.0730,59.0260,239.7684,59.9727
,59.1230,59.0759,239.7841,60.0197
,59.1430,59.0959,239.9094,60.0394
,59.1930,59.1460,239.8687,60.0893
,59.2230,59.1760,239.9961,60.1221
,59.2580,59.2110,240.1229,60.1592
,59.3080,59.2610,240.1351,60.2126
,59.3580,59.3110,240.1954,60.2674
,59.4080,59.3609,240.1485,60.3204
,59.4350,59.3879,240.2764,60.3468
,59.4850,59.4380,240.2753,60.3948
,59.5170,59.4700,240.4034,60.4288
,59.5670,59.5200,240.4933,60.4777
,59.6170,59.5699,240.4785,60.5272
,59.6670,59.6199,240.4288,60.5762
,59.6900,59.6430,240.5579,60.5990
,59.7400,59.6930,240.6440,60.6511
,59.7900,59.7429,240.7155,60.7032
,59.8400,59.7929,240.7802,60.7540
,59.8900,59.8429,240.8030,60.8013
,59.9400,59.8930,240.8388,60.8431
,59.9900,59.9430,240.8854,60.8892
,60.0400,59.9929,240.8862,60.9428
,60.0900,60.0429,241.0136,60.9980
,60.1400,60.0929,241.0399,61.0556
,60.1900,60.1430,241.0871,61.1062
,60.2400,60.1930,241.0968,61.1521
,60.2900,60.2430,241.1806,61.1993
,60.3400,60.2929,241.1856,61.2447
,60.3900,60.3429,241.3060,61.2944
,60.4400,60.3929,241.3594,61.3495
,60.4680,60.4210,241.4854,61.3808
,60.5180,60.4710,241.4390,61.4360
,60.5680,60.5209,241.4811,61.4876
,60.6180,60.5709,241.5692,61.5332
,60.6680,60.6210,241.6229,61.5800
,60.7180,60.6710,241.6335,61.6325
,60.7650,60.7180,241.7615,61.6816
,60.8150,60.7679,241.8094,61.7384
,60.8650,60.8179,241.8245,61.7903
,60.9150,60.8680,241.9038,61.8396
,60.9650,60.9180,241.9946,61.8864
,60.9950,60.9480,241.8683,61.9151
,61.0440,60.9969,241.9952,61.9592
,61.0940,61.0469,242.0980,62.0081
,61.1440,61.0969,242.1846,62.0588
,61.1940,61.1470,242.1599,62.1110
,61.2440,61.1970,242.2554,62.1616
,61.2940,61.2470,242.2229,62.2086
,61.3440,61.2970,242.3153,62.2534
,61.3940,61.3470,242.2913,62.2938
,61.4320,61.3850,242.4211,62.3262
,61.4600,61.4130,242.5492,62.3520
,61.5100,61.4630,242.5371,62.4084
,61.5430,61.4959,242.6663,62.4467
,61.5930,61.5459,242.6444,62.5006
,61.6430,61.5959,242.6766,62.5489
,61.6930,61.6460,242.7067,62.5896
,61.7430,61.6960,242.8326,62.6345
,61.7930,61.7459,242.7133,62.6835
,61.8180,61.7709,242.8389,62.7100
,61.8680,61.8210,242.9257,62.7639
,61.9180,61.8710,243.0083,62.8187
,61.9680,61.9210,243.0358,62.8707
,62.0180,61.9709,243.0381,62.9149
,62.0680,62.0209,243.1195,62.9583
,62.1180,62.0710,243.1872,63.0067
,62.1680,62.1210,243.3120,63.0615
,62.2180,62.1710,243.2564,63.1147
,62.2510,62.2040,243.3863,63.1521
,62.3010,62.2539,243.4405,63.2036
,62.3510,62.3040,243.4610,63.2524
,62.3930,62.3460,243.5873,63.2921
,62.4430,62.3960,243.6156,63.3383
,62.4930,62.4459,243.6203,63.3869
,62.5430,62.4959,243.5555,63.4395
,62.5930,62.5460,243.6190,63.4922
,62.6430,62.5960,243.6694,63.5433
,62.6680,62.6210,243.7949,63.5667
,62.7180,62.6709,243.7446,63.6178
,62.7640,62.7169,243.8738,63.6708
,62.7940,62.7469,244.0033,63.7015
,62.8440,62.7970,243.8943,63.7527
,62.8870,62.8400,244.0205,63.7962
,62.9310,62.8840,244.1461,63.8407
,62.9810,62.9339,244.1364,63.8925
,63.0310,62.9839,244.0590,63.9498
,63.0490,63.0019,244.1867,63.9703
,63.0990,63.0520,244.2812,64.0253
,63.1490,63.1020,244.3392,64.0728
,63.1990,63.1520,244.2744,64.1171
,63.2420,63.1949,244.4025,64.1558
,63.2920,63.2449,244.4753,64.2013
,63.3420,63.2950,244.4683,64.2547
,63.3920,63.3450,244.5304,64.3129
,63.4420,63.3950,244.5801,64.3693
,63.4920,63.4449,244.6744,64.4138
,63.5310,63.4839,244.8002,64.4424
,63.5810,63.5340,244.7473,64.4790
,63.6310,63.5840,244.8691,64.5231
,63.6810,63.6339,244.8738,64.5819
,63.7310,63.6839,244.9484,64.6432
,63.7810,63.7339,244.8502,64.6988
,63.8200,63.7730,244.9783,64.7313
,63.8700,63.8230,245.0831,64.7711
,63.9200,63.8730,245.0769,64.8121
,63.9700,63.9230,245.1806,64.8548
,64.0200,63.9730,245.1638,64.9090
,64.0700,64.0230,245.2831,64.9692
,64.1050,64.0579,245.4145,65.0050
,64.1550,64.1080,245.4089,65.0524
,64.1930,64.1459,245.5345,65.0860
,64.2430,64.1959,245.5044,65.1271
,64.2930,64.2459,245.4757,65.1783
,64.3350,64.2880,245.6124,65.2234
,64.3850,64.3380,245.5871,65.2797
,64.4350,64.3879,245.6965,65.3339
,64.4850,64.4379,245.6531,65.3852
,64.5350,64.4880,245.7381,65.4297
,64.5850,64.5380,245.7783,65.4793
,64.6350,64.5879,245.8589,65.5339
,64.6580,64.6109,245.9840,65.5591
,64.7080,64.6609,245.9870,65.6105
,64.7580,64.7110,246.0642,65.6605
,64.8080,64.7610,246.0890,65.7097
,64.8580,64.8109,246.0852,65.7618
,64.8710,64.8239,246.2132,65.7755
,64.9210,64.8739,246.2551,65.8295
,64.9710,64.9239,246.2299,65.8856
,65.0210,64.9740,246.2289,65.9357
,65.0470,65.0000,246.3576,65.9600
,65.0970,65.0500,246.4310,66.0072
,65.1470,65.0999,246.3363,66.0587
,65.1660,65.1189,246.4614,66.0792
,65.2160,65.1689,246.3965,66.1346
,65.2660,65.2189,246.4113,66.1887
,65.2800,65.2330,246.5382,66.2027
,65.3300,65.2829,246.5633,66.2488
,65.3510,65.3039,246.6930,66.2698
,65.4010,65.3539,246.7566,66.3170
,65.4510,65.4039,246.8107,66.3664
,65.4870,65.4400,246.6839,66.4057
,65.5330,65.4860,246.8092,66.4631
,65.5830,65.5360,246.8315,66.5227
,65.6000,65.5530,246.9579,66.5412
,65.6500,65.6030,246.8881,66.5886
,65.7000,65.6529,246.9475,66.6329
,65.7310,65.6840,247.0740,66.6606
,65.7810,65.7340,247.1135,66.7089
,65.8310,65.7840,247.1353,66.7653
,65.8810,65.8339,247.1758,66.8260
,65.9310,65.8839,247.2532,66.8827
,65.9810,65.9340,247.2647,66.9319
,66.0220,65.9750,247.3933,66.9643
,66.0720,66.0250,247.4621,67.0067
,66.1220,66.0749,247.3964,67.0564
,66.1570,66.1099,247.5241,67.0959
,66.2070,66.1599,247.4603,67.1585
,66.2320,66.1849,247.5947,67.1862
,66.2820,66.2349,247.6040,67.2382
,66.3320,66.2850,247.6160,67.2899
,66.3820,66.3349,247.7183,67.3352
,66.4290,66.3819,247.8456,67.3800
,66.4790,66.4319,247.8746,67.4298
,66.5290,66.4820,247.8845,67.4844
,66.5790,66.5320,247.9025,67.5406
,66.6290,66.5819,247.8507,67.5947
,66.6720,66.6250,247.9792,67.6375
,66.7220,66.6750,247.9899,67.6819
,66.7580,66.7110,248.1154,67.7163
,66.8080,66.7610,248.1945,67.7643
,66.8580,66.8109,248.1418,67.8106
,66.8750,66.8279,248.2674,67.8264
,66.9250,66.8779,248.3111,67.8748
,66.9750,66.9280,248.3637,67.9284
,67.0250,66.9780,248.3687,67.9829
,67.0750,67.0279,248.4563,68.0317
,67.1250,67.0779,248.4526,68.0767
,67.1660,67.1190,248.5826,68.1084
,67.2160,67.1690,248.5705,68.1448
,67.2660,67.2190,248.5695,68.1881
,67.3160,67.2689,248.6765,68.2432
,67.3660,67.3189,248.7484,68.3026
,67.4160,67.3690,248.6795,68.3556
,67.4660,67.4190,248.7732,68.3995
,67.4900,67.4430,248.9017,68.4168
,67.5400,67.4929,248.9158,68.4546
,67.5900,67.5429,248.9755,68.4996
,67.6400,67.5930,248.9102,68.5508
,67.6900,67.6430,249.0131,68.6240
,67.7150,67.6680,249.1423,68.6505
,67.7650,67.7180,249.1886,68.7035
,67.8150,67.7679,249.1906,68.7462
,67.8650,67.8179,249.1919,68.7819
,67.8870,67.8399,249.3185,68.8002
,67.9370,67.8900,249.3407,68.8468
,67.9870,67.9400,249.3992,68.9020
,68.0370,67.9899,249.4602,68.9644
,68.0870,68.0399,249.4288,69.0278
,68.1370,68.0899,249.4682,69.0809
,68.1870,68.1400,249.5866,69.1221
,68.2370,68.1900,249.5928,69.1636
,68.2870,68.2399,249.6957,69.2079
